Repository: lichman0405/cuda-mof-gcmc

**English** | [简体中文](README.zh-CN.md)

# `cuda-mof-gcmc`: GPU-Accelerated Batched GCMC for Open-Metal-Site MOFs

A CUDA simulation engine for gas adsorption in Metal–Organic Frameworks (MOFs) on **NVIDIA GeForce RTX 5070** (`sm_120`), built specifically around open-metal-site (OMS) adsorption physics such as **$\text{CO}_2$ capture in Mg-MOF-74 ($\text{Mg}_2(\text{dobdc})$)**.
---

## Roadmap (Three-Step Plan)

- **[Done] Step 1 — GPU Rigid 3D Framework Grid + Batched GCMC Baseline (UFF + REPEAT + TraPPE)**
  - Precomputes 6 periodic 3D unit-cell grids (`U_lj_C`, `U_lj_O`, `Phi_elec`, `Ex`, `Ey`, `Ez`) via exact 12-6 LJ + 3D Ewald summation on GPU, runs 32 independent pressure/replica boxes concurrently (`128` threads/box, shared-memory molecules, exact hexagonal MIC, Marsaglia/Rodrigues rotation, DSF electrostatics, Peng–Robinson fugacity), and verifies detailed balance + replica convergence.
- **[Done] Step 2 (Branch B1) — Explicit $\text{Mg}^{2+}$ Electric-Field Polarization + Thole Coupling**
  - Activates the precomputed `(Ex, Ey, Ez)` 3D Ewald electric-field grids with anisotropic $\text{CO}_2$ polarizability ($\alpha_\parallel = 4.05\ \text{\AA}^3,\ \alpha_\perp = 1.95\ \text{\AA}^3,\ \bar{\alpha} = 2.65\ \text{\AA}^3$), comparing COM polarization (`Pol-COM`) and 3-site distributed polarization (`Pol-3Site`, $w_C = 0.40, w_O = 0.30$) with Thole-damped induced-dipole–induced-dipole guest interactions ($a = 2.1304$).
- **[Done] Step 3 — Competitive Multi-Component Co-Adsorption ($\text{CO}_2/\text{N}_2$ & $\text{CO}_2/\text{CH}_4$)**
  - Extends the GPU 3D-grid + anisotropic polarization engine (`build\mof_gcmc_mix.exe`) with TraPPE $\text{N}_2$ (`3`-site) / $\text{CH}_4$ (`1`-site UA), binary Peng–Robinson EOS mixture fugacities, Thole-damped cross-species induced dipoles, and symmetric **Identity Swap (`A <-> B`)** moves verified via both an analytical ideal-gas Poisson test and a real-pore `Swap-ON` vs. `Swap-OFF` check.
- **[Done] Step 4 (Publication-Grade Credibility Upgrades) — `0.10 Å` Zero-Drift Engine, Official Mercado 2016 DFT-FF & Native RASPA3 3.0.29 Back-to-Back Verification**
  - Upgrades numerical precision (`256x256x72` `0.10 Å` grids, `double` shared-memory coordinates, periodic full-box recomputation every `50k` steps, `4 × 1.0M` replicas = `64M` steps/sweep in `build\mof_gcmc_v2.exe`), integrates the official **Mercado et al. (*J. Phys. Chem. C* 2016, 120, 12590)** DFT-derived Buckingham/LJ + EPM2 force field, and verifies the UFF baseline head-to-head against native **RASPA3 (`3.0.29`)** exact Ewald simulations on Windows (`623×` GPU speedup).

---

## Step 1 Physical & Numerical Verification (RTX 5070)

### 1. Crystal Structure & Symmetry ([`data/MgMOF-74.cif`](data/MgMOF-74.cif))
- **Unit Cell (`R -3`, hexagonal setting)**: $a = b = 26.136\ \text{\AA},\ c = 6.942\ \text{\AA},\ \alpha = \beta = 90^\circ,\ \gamma = 120^\circ$
- **Expanded Unit Cell (`1x1x1`)**: `162` atoms (`18 Mg`, `54 O`, `72 C`, `18 H`), REPEAT charge sum = `0.000000 e`, molar mass = `2184.372 g/mol`
- **Minimum Bond Lengths**: `Mg–O = 1.948 Å`, `C–O = 1.337 Å`, `C–C = 1.420 Å`, `C–H = 1.123 Å`
- **GCMC Supercell (`1x1x4`)**: $V = 16,426.82\ \text{\AA}^3$, mass = `8737.488 g/mol`, minimum perpendicular width = `22.634 Å > 2 * 11.0 Å`
- **Exact Hexagonal MIC**: `0 / 10,000` mismatches against `3x3x3` brute-force search (verified in both C++ and Python)

### 2. GPU 3D Grid Precomputation (`128 x 128 x 36`)
- **Build Time**: **`356.79 ms`** for all 6 grids (`U_lj_C`, `U_lj_O`, `Phi_elec`, `Ex`, `Ey`, `Ez`, Ewald $\alpha = 0.30\ \text{\AA}^{-1}, r_{\text{cut}} = 11.0\ \text{\AA}$)
- **Independent Verification** (vs. direct Ewald $\alpha_{\text{ref}} = 0.25\ \text{\AA}^{-1}$ across `1,000` pore points):
  - `MAE(U_lj_C) = 3.491 K`, `MAE(U_lj_O) = 10.482 K`, `MAE(Phi) = 4.4038 K/e`

### 3. Batched GCMC Performance & 298 K $\text{CO}_2$ Isotherm
- **Configuration**: `32` boxes (`16` pressures `0.005–20.0 bar` × `2` independent replicas), `100k` equilibration + `200k` production steps/box (**`9.6M` total MC steps**)
- **Runtime**: **`13.906 s`** (`0.69 M MC-steps/sec`)
- **Key Isotherm Results (UFF + REPEAT + TraPPE baseline)**:
  - `0.150 bar` ($\phi = 0.9992$): **`1.1724 ± 0.0301 mmol/g`**, $Q_{\text{st}} = \mathbf{26.07\ \text{kJ/mol}}$ (`acc_ins = acc_del = 0.09`)
  - `1.000 bar` ($\phi = 0.9945$): **`6.7019 ± 0.0769 mmol/g`**, $Q_{\text{st}} = \mathbf{27.49\ \text{kJ/mol}}$ (`acc_ins = acc_del = 0.05`)
  - `20.000 bar` ($\phi = 0.8934$): **`14.7214 ± 0.1619 mmol/g`**, $Q_{\text{st}} = \mathbf{36.46\ \text{kJ/mol}}$
- **Physical Diagnostic**: Just as established in the MOF literature, generic non-polarizable UFF+REPEAT underpredicts the 298 K, `0.15 bar` uptake (`1.17` vs experimental `~3.6–4.6 mmol/g`) and zero-loading heat (`~25.6` vs `~40–47 kJ/mol`), directly motivating **Step 2 (Branch B1)** polarization.

---

File: data/exp_isotherms/hkust1_10.1002aic.15837.Isotherm7.json
{
  "mof": "HKUST-1",
  "filename": "10.1002aic.15837.Isotherm7",
  "DOI": "10.1002/aic.15837",
  "temperature_K": 298,
  "adsorbent_name": "CuBTC",
  "original_pressure_units": "bar",
  "original_adsorption_units": "mmol/g",
  "category": "exp",
  "isotherm_type": "",
  "points": [
    {
      "P_bar": 0.0137,
      "uptake_mmol_g": 0.12,
      "P_raw": 0.0137,
      "uptake_raw": 0.12
    },
    {
      "P_bar": 0.0285,
      "uptake_mmol_g": 0.2,
      "P_raw": 0.0285,
      "uptake_raw": 0.2
    },
    {
      "P_bar": 0.04,
      "uptake_mmol_g": 0.25,
      "P_raw": 0.04,
      "uptake_raw": 0.25
    },
    {
      "P_bar": 0.0525,
      "uptake_mmol_g": 0.34,
      "P_raw": 0.0525,
      "uptake_raw": 0.34
    },
    {
      "P_bar": 0.0662,
      "uptake_mmol_g": 0.42,
      "P_raw": 0.0662,
      "uptake_raw": 0.42
    },
    {
      "P_bar": 0.0799,
      "uptake_mmol_g": 0.5,
      "P_raw": 0.0799,
      "uptake_raw": 0.5
    },
    {
      "P_bar": 0.0925,
      "uptake_mmol_g": 0.57,
      "P_raw": 0.0925,
      "uptake_raw": 0.57
    },
    {
      "P_bar": 0.106,
      "uptake_mmol_g": 0.65,
      "P_raw": 0.106,
      "uptake_raw": 0.65
    },
    {
      "P_bar": 0.119,
      "uptake_mmol_g": 0.73,
      "P_raw": 0.119,
      "uptake_raw": 0.73
    },
    {
      "P_bar": 0.133,
      "uptake_mmol_g": 0.8,
      "P_raw": 0.133,
      "uptake_raw": 0.8
    },
    {
      "P_bar": 0.147,
      "uptake_mmol_g": 0.88,
      "P_raw": 0.147,
      "uptake_raw": 0.88
    },
    {
      "P_bar": 0.159,
      "uptake_mmol_g": 0.95,
      "P_raw": 0.159,
      "uptake_raw": 0.95
    },
    {
      "P_bar": 0.174,
      "uptake_mmol_g": 1.03,
      "P_raw": 0.174,
      "uptake_raw": 1.03
    },
    {
      "P_bar": 0.186,
      "uptake_mmol_g": 1.1,
      "P_raw": 0.186,
      "uptake_raw": 1.1
    },
    {
      "P_bar": 0.2,
      "uptake_mmol_g": 1.17,
      "P_raw": 0.2,
      "uptake_raw": 1.17
    },
    {
      "P_bar": 0.212,
      "uptake_mmol_g": 1.24,
      "P_raw": 0.212,
      "uptake_raw": 1.24
    },
    {
      "P_bar": 0.226,
      "uptake_mmol_g": 1.31,
      "P_raw": 0.226,
      "uptake_raw": 1.31
    },
    {
      "P_bar": 0.24,
      "uptake_mmol_g": 1.39,
      "P_raw": 0.24,
      "uptake_raw": 1.39
    },
    {
      "P_bar": 0.253,
      "uptake_mmol_g": 1.45,
      "P_raw": 0.253,
      "uptake_raw": 1.45
    },
    {
      "P_bar": 0.265,
      "uptake_mmol_g": 1.53,
      "P_raw": 0.265,
      "uptake_raw": 1.53
    },
    {
      "P_bar": 0.28,
      "uptake_mmol_g": 1.59,
      "P_raw": 0.28,
      "uptake_raw": 1.59
    },
    {
      "P_bar": 0.292,
      "uptake_mmol_g": 1.66,
      "P_raw": 0.292,
      "uptake_raw": 1.66
    },
    {
      "P_bar": 0.305,
      "uptake_mmol_g": 1.73,
      "P_raw": 0.305,
      "uptake_raw": 1.73
    },
    {
      "P_bar": 0.319,
      "uptake_mmol_g": 1.79,
      "P_raw": 0.319,
      "uptake_raw": 1.79
    },
    {
      "P_bar": 0.332,
      "uptake_mmol_g": 1.86,
      "P_raw": 0.332,
      "uptake_raw": 1.86
    },
    {
      "P_bar": 0.345,
      "uptake_mmol_g": 1.92,
      "P_raw": 0.345,
      "uptake_raw": 1.92
    },
    {
      "P_bar": 0.36,
      "uptake_mmol_g": 1.99,
      "P_raw": 0.36,
      "uptake_raw": 1.99
    },
    {
      "P_bar": 0.373,
      "uptake_mmol_g": 2.06,
      "P_raw": 0.373,
      "uptake_raw": 2.06
    },
    {
      "P_bar": 0.386,
      "uptake_mmol_g": 2.12,
      "P_raw": 0.386,
      "uptake_raw": 2.12
    },
    {
      "P_bar": 0.4,
      "uptake_mmol_g": 2.18,
      "P_raw": 0.4,
      "uptake_raw": 2.18
    },
    {
      "P_bar": 0.412,
      "uptake_mmol_g": 2.25,
      "P_raw": 0.412,
      "uptake_raw": 2.25
    },
    {
      "P_bar": 0.426,
      "uptake_mmol_g": 2.31,
      "P_raw": 0.426,
      "uptake_raw": 2.31
    },
    {
      "P_bar": 0.439,
      "uptake_mmol_g": 2.37,
      "P_raw": 0.439,
      "uptake_raw": 2.37
    },
    {
      "P_bar": 0.453,
      "uptake_mmol_g": 2.43,
      "P_raw": 0.453,
      "uptake_raw": 2.43
    },
    {
      "P_bar": 0.465,
      "uptake_mmol_g": 2.49,
      "P_raw": 0.465,
      "uptake_raw": 2.49
    },
    {
      "P_bar": 0.479,
      "uptake_mmol_g": 2.55,
      "P_raw": 0.479,
      "uptake_raw": 2.55
    },
    {
      "P_bar": 0.492,
      "uptake_mmol_g": 2.62,
      "P_raw": 0.492,
      "uptake_raw": 2.62
    },
    {
      "P_bar": 0.505,
      "uptake_mmol_g": 2.67,
      "P_raw": 0.505,
      "uptake_raw": 2.67
    },
    {
      "P_bar": 0.518,
      "uptake_mmol_g": 2.75,
      "P_raw": 0.518,
      "uptake_raw": 2.75
    },
    {
      "P_bar": 0.532,
      "uptake_mmol_g": 2.8,
      "P_raw": 0.532,
      "uptake_raw": 2.8
    },
    {
      "P_bar": 0.546,
      "uptake_mmol_g": 2.85,
      "P_raw": 0.546,
      "uptake_raw": 2.85
    },
    {
      "P_bar": 0.558,
      "uptake_mmol_g": 2.92,
      "P_raw": 0.558,
      "uptake_raw": 2.92
    },
    {
      "P_bar": 0.573,
      "uptake_mmol_g": 2.97,
      "P_raw": 0.573,
      "uptake_raw": 2.97
    },
    {
      "P_bar": 0.586,
      "uptake_mmol_g": 3.02,
      "P_raw": 0.586,
      "uptake_raw": 3.02
    },
    {
      "P_bar": 0.599,
      "uptake_mmol_g": 3.08,
      "P_raw": 0.599,
      "uptake_raw": 3.08
    },
    {
      "P_bar": 0.612,
      "uptake_mmol_g": 3.13,
      "P_raw": 0.612,
      "uptake_raw": 3.13
    },
    {
      "P_bar": 0.626,
      "uptake_mmol_g": 3.2,
      "P_raw": 0.626,
      "uptake_raw": 3.2
    },
    {
      "P_bar": 0.64,
      "uptake_mmol_g": 3.25,
      "P_raw": 0.64,
      "uptake_raw": 3.25
    },
    {
      "P_bar": 0.653,
      "uptake_mmol_g": 3.3,
      "P_raw": 0.653,
      "uptake_raw": 3.3
    },
    {
      "P_bar": 0.666,
      "uptake_mmol_g": 3.36,
      "P_raw": 0.666,
      "uptake_raw": 3.36
    },
    {
      "P_bar": 0.679,
      "uptake_mmol_g": 3.41,
      "P_raw": 0.679,
      "uptake_raw": 3.41
    },
    {
      "P_bar": 0.693,
      "uptake_mmol_g": 3.46,
      "P_raw": 0.693,
      "uptake_raw": 3.46
    },
    {
      "P_bar": 0.706,
      "uptake_mmol_g": 3.51,
      "P_raw": 0.706,
      "uptake_raw": 3.51
    },
    {
      "P_bar": 0.719,
      "uptake_mmol_g": 3.56,
      "P_raw": 0.719,
      "uptake_raw": 3.56
    },
    {
      "P_bar": 0.732,
      "uptake_mmol_g": 3.62,
      "P_raw": 0.732,
      "uptake_raw": 3.62
    },
    {
      "P_bar": 0.746,
      "uptake_mmol_g": 3.67,
      "P_raw": 0.746,
      "uptake_raw": 3.67
    },
    {
      "P_bar": 0.759,
      "uptake_mmol_g": 3.72,
      "P_raw": 0.759,
      "uptake_raw": 3.72
    },
    {
      "P_bar": 0.772,
      "uptake_mmol_g": 3.77,
      "P_raw": 0.772,
      "uptake_raw": 3.77
    },
    {
      "P_bar": 0.785,
      "uptake_mmol_g": 3.82,
      "P_raw": 0.785,
      "uptake_raw": 3.82
    },
    {
      "P_bar": 0.799,
      "uptake_mmol_g": 3.86,
      "P_raw": 0.799,
      "uptake_raw": 3.86
    },
    {
      "P_bar": 0.812,
      "uptake_mmol_g": 3.92,
      "P_raw": 0.812,
      "uptake_raw": 3.92
    },
    {
      "P_bar": 0.825,
      "uptake_mmol_g": 3.96,
      "P_raw": 0.825,
      "uptake_raw": 3.96
    },
    {
      "P_bar": 0.838,
      "uptake_mmol_g": 4.01,
      "P_raw": 0.838,
      "uptake_raw": 4.01
    },
    {
      "P_bar": 0.852,
      "uptake_mmol_g": 4.06,
      "P_raw": 0.852,
      "uptake_raw": 4.06
    },
    {
      "P_bar": 0.866,
      "uptake_mmol_g": 4.1,
      "P_raw": 0.866,
      "uptake_raw": 4.1
    },
    {
      "P_bar": 0.879,
      "uptake_mmol_g": 4.15,
      "P_raw": 0.879,
      "uptake_raw": 4.15
    },
    {
      "P_bar": 0.892,
      "uptake_mmol_g": 4.19,
      "P_raw": 0.892,
      "uptake_raw": 4.19
    },
    {
      "P_bar": 0.905,
      "uptake_mmol_g": 4.24,
      "P_raw": 0.905,
      "uptake_raw": 4.24
    },
    {
      "P_bar": 0.918,
      "uptake_mmol_g": 4.28,
      "P_raw": 0.918,
      "uptake_raw": 4.28
    },
    {
      "P_bar": 0.931,
      "uptake_mmol_g": 4.33,
      "P_raw": 0.931,
      "uptake_raw": 4.33
    },
    {
      "P_bar": 0.945,
      "uptake_mmol_g": 4.36,
      "P_raw": 0.945,
      "uptake_raw": 4.36
    },
    {
      "P_bar": 0.959,
      "uptake_mmol_g": 4.41,
      "P_raw": 0.959,
      "uptake_raw": 4.41
    },
    {
      "P_bar": 0.972,
      "uptake_mmol_g": 4.45,
      "P_raw": 0.972,
      "uptake_raw": 4.45
    },
    {
      "P_bar": 0.986,
      "uptake_mmol_g": 4.5,
      "P_raw": 0.986,
      "uptake_raw": 4.5
    },
    {
      "P_bar": 0.998,
      "uptake_mmol_g": 4.53,
      "P_raw": 0.998,
      "uptake_raw": 4.53
    },
    {
      "P_bar": 1.01,
      "uptake_mmol_g": 4.56,
      "P_raw": 1.01,
      "uptake_raw": 4.56
    },
    {
      "P_bar": 1.03,
      "uptake_mmol_g": 4.61,
      "P_raw": 1.03,
      "uptake_raw": 4.61
    },
    {
      "P_bar": 1.04,
      "uptake_mmol_g": 4.66,
      "P_raw": 1.04,
      "uptake_raw": 4.66
    },
    {
      "P_bar": 1.05,
      "uptake_mmol_g": 4.69,
      "P_raw": 1.05,
      "uptake_raw": 4.69
    }
  ]
}

File: data/exp_isotherms/hkust1_10.1007s1045001395272.Isotherm50.json
{
  "mof": "HKUST-1",
  "filename": "10.1007s1045001395272.Isotherm50",
  "DOI": "10.1007/s10450-013-9527-2",
  "temperature_K": 298,
  "adsorbent_name": "CuBTC",
  "original_pressure_units": "bar",
  "original_adsorption_units": "mmol/g",
  "category": "exp",
  "isotherm_type": "",
  "points": [
    {
      "P_bar": 0.13,
      "uptake_mmol_g": 0.021,
      "P_raw": 0.13,
      "uptake_raw": 0.021
    },
    {
      "P_bar": 4.96,
      "uptake_mmol_g": 7.065,
      "P_raw": 4.96,
      "uptake_raw": 7.065
    },
    {
      "P_bar": 9.97,
      "uptake_mmol_g": 8.332,
      "P_raw": 9.97,
      "uptake_raw": 8.332
    },
    {
      "P_bar": 14.96,
      "uptake_mmol_g": 8.846,
      "P_raw": 14.96,
      "uptake_raw": 8.846
    },
    {
      "P_bar": 19.98,
      "uptake_mmol_g": 9.114,
      "P_raw": 19.98,
      "uptake_raw": 9.114
    },
    {
      "P_bar": 24.96,
      "uptake_mmol_g": 9.298,
      "P_raw": 24.96,
      "uptake_raw": 9.298
    }
  ]
}

File: data/exp_isotherms/irmof1_10.1021acs.jctc.5b00093.Isotherm1.json
{
  "mof": "IRMOF-1",
  "filename": "10.1021acs.jctc.5b00093.Isotherm1",
  "DOI": "10.1021/acs.jctc.5b00093",
  "temperature_K": 298,
  "adsorbent_name": "IRMOF-1",
  "original_pressure_units": "bar",
  "original_adsorption_units": "mmol/g",
  "category": "exp",
  "isotherm_type": "",
  "points": [
    {
      "P_bar": 2.0744,
      "uptake_mmol_g": 1.8375,
      "P_raw": 2.0744,
      "uptake_raw": 1.8375
    },
    {
      "P_bar": 3.1513,
      "uptake_mmol_g": 2.8429,
      "P_raw": 3.1513,
      "uptake_raw": 2.8429
    },
    {
      "P_bar": 4.0404,
      "uptake_mmol_g": 3.6896,
      "P_raw": 4.0404,
      "uptake_raw": 3.6896
    },
    {
      "P_bar": 5.2402,
      "uptake_mmol_g": 4.9171,
      "P_raw": 5.2402,
      "uptake_raw": 4.9171
    },
    {
      "P_bar": 6.2305,
      "uptake_mmol_g": 6.1252,
      "P_raw": 6.2305,
      "uptake_raw": 6.1252
    },
    {
      "P_bar": 7.1305,
      "uptake_mmol_g": 7.0794,
      "P_raw": 7.1305,
      "uptake_raw": 7.0794
    },
    {
      "P_bar": 8.1714,
      "uptake_mmol_g": 8.4144,
      "P_raw": 8.1714,
      "uptake_raw": 8.4144
    },
    {
      "P_bar": 9.3678,
      "uptake_mmol_g": 10.0813,
      "P_raw": 9.3678,
      "uptake_raw": 10.0813
    },
    {
      "P_bar": 10.3654,
      "uptake_mmol_g": 11.536,
      "P_raw": 10.3654,
      "uptake_raw": 11.536
    },
    {
      "P_bar": 11.4677,
      "uptake_mmol_g": 12.9832,
      "P_raw": 11.4677,
      "uptake_raw": 12.9832
    },
    {
      "P_bar": 12.2629,
      "uptake_mmol_g": 13.9912,
      "P_raw": 12.2629,
      "uptake_raw": 13.9912
    },
    {
      "P_bar": 13.3543,
      "uptake_mmol_g": 15.1846,
      "P_raw": 13.3543,
      "uptake_raw": 15.1846
    },
    {
      "P_bar": 14.3807,
      "uptake_mmol_g": 16.0362,
      "P_raw": 14.3807,
      "uptake_raw": 16.0362
    },
    {
      "P_bar": 15.4829,
      "uptake_mmol_g": 16.8682,
      "P_raw": 15.4829,
      "uptake_raw": 16.8682
    },
    {
      "P_bar": 16.5886,
      "uptake_mmol_g": 17.5708,
      "P_raw": 16.5886,
      "uptake_raw": 17.5708
    },
    {
      "P_bar": 17.5462,
      "uptake_mmol_g": 18.1002,
      "P_raw": 17.5462,
      "uptake_raw": 18.1002
    },
    {
      "P_bar": 18.5941,
      "uptake_mmol_g": 18.5758,
      "P_raw": 18.5941,
      "uptake_raw": 18.5758
    },
    {
      "P_bar": 19.6565,
      "uptake_mmol_g": 19.0124,
      "P_raw": 19.6565,
      "uptake_raw": 19.0124
    },
    {
      "P_bar": 20.5707,
      "uptake_mmol_g": 19.3806,
      "P_raw": 20.5707,
      "uptake_raw": 19.3806
    },
    {
      "P_bar": 21.5643,
      "uptake_mmol_g": 19.6536,
      "P_raw": 21.5643,
      "uptake_raw": 19.6536
    },
    {
      "P_bar": 23.9057,
      "uptake_mmol_g": 20.2678,
      "P_raw": 23.9057,
      "uptake_raw": 20.2678
    },
    {
      "P_bar": 25.6545,
      "uptake_mmol_g": 20.6186,
      "P_raw": 25.6545,
      "uptake_raw": 20.6186
    },
    {
      "P_bar": 27.8838,
      "uptake_mmol_g": 20.996,
      "P_raw": 27.8838,
      "uptake_raw": 20.996
    },
    {
      "P_bar": 30.0878,
      "uptake_mmol_g": 21.3076,
      "P_raw": 30.0878,
      "uptake_raw": 21.3076
    },
    {
      "P_bar": 32.0027,
      "uptake_mmol_g": 21.5094,
      "P_raw": 32.0027,
      "uptake_raw": 21.5094
    },
    {
      "P_bar": 34.0622,
      "uptake_mmol_g": 21.6745,
      "P_raw": 34.0622,
      "uptake_raw": 21.6745
    },
    {
      "P_bar": 36.1614,
      "uptake_mmol_g": 21.7907,
      "P_raw": 36.1614,
      "uptake_raw": 21.7907
    },
    {
      "P_bar": 38.1847,
      "uptake_mmol_g": 21.8948,
      "P_raw": 38.1847,
      "uptake_raw": 21.8948
    },
    {
      "P_bar": 40.2947,
      "uptake_mmol_g": 21.9452,
      "P_raw": 40.2947,
      "uptake_raw": 21.9452
    },
    {
      "P_bar": 42.1843,
      "uptake_mmol_g": 21.959,
      "P_raw": 42.1843,
      "uptake_raw": 21.959
    }
  ]
}

File: data/exp_isotherms/irmof1_10.1038srep12045.Isotherm2.json
{
  "mof": "IRMOF-1",
  "filename": "10.1038srep12045.Isotherm2",
  "DOI": "10.1038/srep12045",
  "temperature_K": 298,
  "adsorbent_name": "IRMOF-1",
  "original_pressure_units": "bar",
  "original_adsorption_units": "mg/g",
  "category": "exp",
  "isotherm_type": "",
  "points": [
    {
      "P_bar": 0.0,
      "uptake_mmol_g": 0.0,
      "P_raw": 0,
      "uptake_raw": 0
    },
    {
      "P_bar": 4.90655,
      "uptake_mmol_g": 4.757131982867335,
      "P_raw": 4.90655,
      "uptake_raw": 209.359
    },
    {
      "P_bar": 10.1604,
      "uptake_mmol_g": 14.19004987559504,
      "P_raw": 10.1604,
      "uptake_raw": 624.497
    },
    {
      "P_bar": 15.3507,
      "uptake_mmol_g": 19.44364284983924,
      "P_raw": 15.3507,
      "uptake_raw": 855.705
    },
    {
      "P_bar": 20.4896,
      "uptake_mmol_g": 21.31394358036333,
      "P_raw": 20.4896,
      "uptake_raw": 938.016
    },
    {
      "P_bar": 25.3357,
      "uptake_mmol_g": 22.090775855213078,
      "P_raw": 25.3357,
      "uptake_raw": 972.204
    },
    {
      "P_bar": 30.4535,
      "uptake_mmol_g": 22.567968279576,
      "P_raw": 30.4535,
      "uptake_raw": 993.205
    },
    {
      "P_bar": 35.5667,
      "uptake_mmol_g": 22.746679694156942,
      "P_raw": 35.5667,
      "uptake_raw": 1001.07
    },
    {
      "P_bar": 40.8119,
      "uptake_mmol_g": 22.526749906270236,
      "P_raw": 40.8119,
      "uptake_raw": 991.391
    },
    {
      "P_bar": 45.6414,
      "uptake_mmol_g": 22.208977607107553,
      "P_raw": 45.6414,
      "uptake_raw": 977.406
    },
    {
      "P_bar": 49.7742,
      "uptake_mmol_g": 21.49592701575796,
      "P_raw": 49.7742,
      "uptake_raw": 946.025
    }
  ]
}

File: data/exp_isotherms/manifest.json
{
  "Mg-MOF-74": [
    {
      "filename": "10.1021acs.jpcc.7b08239.Isotherm1",
      "doi": "10.1021/acs.jpcc.7b08239",
      "adsorbent_name": "Mg-MOF-74",
      "temperature_K": 298,
      "original_adsorption_units": "mmol/g",
      "n_pts": 16,
      "p_range_bar": [
        1e-06,
        9.9954
      ],
      "u_range_mmol_g": [
        0.0698,
        13.0852
      ],
      "json": "data/exp_isotherms/mgmof74_10.1021acs.jpcc.7b08239.Isotherm1.json",
      "csv": "data/exp_isotherms/mgmof74_10.1021acs.jpcc.7b08239.Isotherm1.csv"
    },
    {
      "filename": "10.1039c5dt03137k.Isotherm1",
      "doi": "10.1039/c5dt03137k",
      "adsorbent_name": "Mg-MOF-74",
      "temperature_K": 298,
      "original_adsorption_units": "mmol/g",
      "n_pts": 24,
      "p_range_bar": [
        0.002294,
        1.1445
      ],
      "u_range_mmol_g": [
        0.351421,
        7.40052
      ],
      "json": "data/exp_isotherms/mgmof74_10.1039c5dt03137k.Isotherm1.json",
      "csv": "data/exp_isotherms/mgmof74_10.1039c5dt03137k.Isotherm1.csv"
    }
  ],
  "Ni-MOF-74": [
    {
      "filename": "10.1021acs.jpcc.5b03700.Isotherm47",
      "doi": "10.1021/acs.jpcc.5b03700",
      "adsorbent_name": "MOF-74-Ni",
      "temperature_K": 298,
      "original_adsorption_units": "mmol/g",
      "n_pts": 18,
      "p_range_bar": [
        0.010103,
        1.01026
      ],
      "u_range_mmol_g": [
        0.39834,
        7.64315
      ],
      "json": "data/exp_isotherms/nimof74_10.1021acs.jpcc.5b03700.Isotherm47.json",
      "csv": "data/exp_isotherms/nimof74_10.1021acs.jpcc.5b03700.Isotherm47.csv"
    },
    {
      "filename": "10.108015422119.2014.884507.Isotherm5",
      "doi": "10.1080/15422119.2014.884507",
      "adsorbent_name": "Ni-DOBDC",
      "temperature_K": 298,
      "original_adsorption_units": "mmol/g",
      "n_pts": 9,
      "p_range_bar": [
        0.0,
        0.950276
      ],
      "u_range_mmol_g": [
        0.0,
        6.6034
      ],
      "json": "data/exp_isotherms/nimof74_10.108015422119.2014.884507.Isotherm5.json",
      "csv": "data/exp_isotherms/nimof74_10.108015422119.2014.884507.Isotherm5.csv"
    }
  ],
  "HKUST-1": [
    {
      "filename": "10.1002aic.15837.Isotherm7",
      "doi": "10.1002/aic.15837",
      "adsorbent_name": "CuBTC",
      "temperature_K": 298,
      "original_adsorption_units": "mmol/g",
      "n_pts": 79,
      "p_range_bar": [
        0.0137,
        1.05
      ],
      "u_range_mmol_g": [
        0.12,
        4.69
      ],
      "json": "data/exp_isotherms/hkust1_10.1002aic.15837.Isotherm7.json",
      "csv": "data/exp_isotherms/hkust1_10.1002aic.15837.Isotherm7.csv"
    },
    {
      "filename": "10.1007s1045001395272.Isotherm50",
      "doi": "10.1007/s10450-013-9527-2",
      "adsorbent_name": "CuBTC",
      "temperature_K": 298,
      "original_adsorption_units": "mmol/g",
      "n_pts": 6,
      "p_range_bar": [
        0.13,
        24.96
      ],
      "u_range_mmol_g": [
        0.021,
        9.298
      ],
      "json": "data/exp_isotherms/hkust1_10.1007s1045001395272.Isotherm50.json",
      "csv": "data/exp_isotherms/hkust1_10.1007s1045001395272.Isotherm50.csv"
    }
  ],
  "IRMOF-1": [
    {
      "filename": "10.1021acs.jctc.5b00093.Isotherm1",
      "doi": "10.1021/acs.jctc.5b00093",
      "adsorbent_name": "IRMOF-1",
      "temperature_K": 298,
      "original_adsorption_units": "mmol/g",
      "n_pts": 30,
      "p_range_bar": [
        2.0744,
        42.1843
      ],
      "u_range_mmol_g": [
        1.8375,
        21.959
      ],
      "json": "data/exp_isotherms/irmof1_10.1021acs.jctc.5b00093.Isotherm1.json",
      "csv": "data/exp_isotherms/irmof1_10.1021acs.jctc.5b00093.Isotherm1.csv"
    },
    {
      "filename": "10.1038srep12045.Isotherm2",
      "doi": "10.1038/srep12045",
      "adsorbent_name": "IRMOF-1",
      "temperature_K": 298,
      "original_adsorption_units": "mg/g",
      "n_pts": 11,
      "p_range_bar": [
        0.0,
        49.7742
      ],
      "u_range_mmol_g": [
        0.0,
        21.49592701575796
      ],
      "json": "data/exp_isotherms/irmof1_10.1038srep12045.Isotherm2.json",
      "csv": "data/exp_isotherms/irmof1_10.1038srep12045.Isotherm2.csv"
    }
  ]
}

File: data/exp_isotherms/mgmof74_10.1021acs.jpcc.7b08239.Isotherm1.json
{
  "mof": "Mg-MOF-74",
  "filename": "10.1021acs.jpcc.7b08239.Isotherm1",
  "DOI": "10.1021/acs.jpcc.7b08239",
  "temperature_K": 298,
  "adsorbent_name": "Mg-MOF-74",
  "original_pressure_units": "bar",
  "original_adsorption_units": "mmol/g",
  "category": "exp",
  "isotherm_type": "",
  "points": [
    {
      "P_bar": 1e-06,
      "uptake_mmol_g": 0.0698,
      "P_raw": 1e-06,
      "uptake_raw": 0.0698
    },
    {
      "P_bar": 3e-06,
      "uptake_mmol_g": 0.0785,
      "P_raw": 3e-06,
      "uptake_raw": 0.0785
    },
    {
      "P_bar": 1e-05,
      "uptake_mmol_g": 0.1003,
      "P_raw": 1e-05,
      "uptake_raw": 0.1003
    },
    {
      "P_bar": 3.1e-05,
      "uptake_mmol_g": 0.1003,
      "P_raw": 3.1e-05,
      "uptake_raw": 0.1003
    },
    {
      "P_bar": 9.9e-05,
      "uptake_mmol_g": 0.1309,
      "P_raw": 9.9e-05,
      "uptake_raw": 0.1309
    },
    {
      "P_bar": 0.000197,
      "uptake_mmol_g": 0.1657,
      "P_raw": 0.000197,
      "uptake_raw": 0.1657
    },
    {
      "P_bar": 0.000783,
      "uptake_mmol_g": 0.2268,
      "P_raw": 0.000783,
      "uptake_raw": 0.2268
    },
    {
      "P_bar": 0.001038,
      "uptake_mmol_g": 0.2573,
      "P_raw": 0.001038,
      "uptake_raw": 0.2573
    },
    {
      "P_bar": 0.003162,
      "uptake_mmol_g": 0.6979,
      "P_raw": 0.003162,
      "uptake_raw": 0.6979
    },
    {
      "P_bar": 0.010127,
      "uptake_mmol_g": 2.1024,
      "P_raw": 0.010127,
      "uptake_raw": 2.1024
    },
    {
      "P_bar": 0.031514,
      "uptake_mmol_g": 4.4097,
      "P_raw": 0.031514,
      "uptake_raw": 4.4097
    },
    {
      "P_bar": 0.099152,
      "uptake_mmol_g": 5.8665,
      "P_raw": 0.099152,
      "uptake_raw": 5.8665
    },
    {
      "P_bar": 0.310742,
      "uptake_mmol_g": 7.0442,
      "P_raw": 0.310742,
      "uptake_raw": 7.0442
    },
    {
      "P_bar": 1.00647,
      "uptake_mmol_g": 8.1695,
      "P_raw": 1.00647,
      "uptake_raw": 8.1695
    },
    {
      "P_bar": 3.1886,
      "uptake_mmol_g": 10.4551,
      "P_raw": 3.1886,
      "uptake_raw": 10.4551
    },
    {
      "P_bar": 9.9954,
      "uptake_mmol_g": 13.0852,
      "P_raw": 9.9954,
      "uptake_raw": 13.0852
    }
  ]
}

File: data/exp_isotherms/mgmof74_10.1039c3ee42394h_298K.json
{
  "filename": "10.1039C3ee42394h.Isotherm1",
  "DOI": "10.1039/C3ee42394h",
  "articleSource": "UNKNOWN",
  "date": "1000-01-01",
  "digitizer": "UNKNOWN",
  "adsorbent": {
    "hashkey": "NIST-MATDB-f4b549a56c1a5caf008c436b7d0aaaea",
    "name": "Mg2(dobdc)"
  },
  "adsorbates": [
    {
      "InChIKey": "CURLTUGMZLYLDI-UHFFFAOYSA-N",
      "name": "Carbon Dioxide"
    }
  ],
  "category": "",
  "temperature": 298,
  "tabular_data": 0,
  "isotherm_type": "",
  "adsorptionUnits": "mmol/g",
  "pressureUnits": "bar",
  "compositionType": "molefraction",
  "concentrationUnits": "",
  "isotherm_data": [
    {
      "pressure": 0.00249377,
      "total_adsorption": 0.56338,
      "species_data": [
        {
          "InChIKey": "CURLTUGMZLYLDI-UHFFFAOYSA-N",
          "composition": 1,
          "adsorption": 0.56338
        }
      ]
    },
    {
      "pressure": 0.00498753,
      "total_adsorption": 1.05915,
      "species_data": [
        {
          "InChIKey": "CURLTUGMZLYLDI-UHFFFAOYSA-N",
          "composition": 1,
          "adsorption": 1.05915
        }
      ]
    },
    {
      "pressure": 0.00997506,
      "total_adsorption": 1.66761,
      "species_data": [
        {
          "InChIKey": "CURLTUGMZLYLDI-UHFFFAOYSA-N",
          "composition": 1,
          "adsorption": 1.66761
        }
      ]
    },
    {
      "pressure": 0.0174564,
      "total_adsorption": 2.3662,
      "species_data": [
        {
          "InChIKey": "CURLTUGMZLYLDI-UHFFFAOYSA-N",
          "composition": 1,
          "adsorption": 2.3662
        }
      ]
    },
    {
      "pressure": 0.032419,
      "total_adsorption": 3.15493,
      "species_data": [
        {
          "InChIKey": "CURLTUGMZLYLDI-UHFFFAOYSA-N",
          "composition": 1,
          "adsorption": 3.15493
        }
      ]
    },
    {
      "pressure": 0.0623441,
      "total_adsorption": 3.9662,
      "species_data": [
        {
          "InChIKey": "CURLTUGMZLYLDI-UHFFFAOYSA-N",
          "composition": 1,
          "adsorption": 3.9662
        }
      ]
    },
    {
      "pressure": 0.109726,
      "total_adsorption": 4.59718,
      "species_data": [
        {
          "InChIKey": "CURLTUGMZLYLDI-UHFFFAOYSA-N",
          "composition": 1,
          "adsorption": 4.59718
        }
      ]
    },
    {
      "pressure": 0.17207,
      "total_adsorption": 5.09296,
      "species_data": [
        {
          "InChIKey": "CURLTUGMZLYLDI-UHFFFAOYSA-N",
          "composition": 1,
          "adsorption": 5.09296
        }
      ]
    },
    {
      "pressure": 0.239401,
      "total_adsorption": 5.43099,
      "species_data": [
        {
          "InChIKey": "CURLTUGMZLYLDI-UHFFFAOYSA-N",
          "composition": 1,
          "adsorption": 5.43099
        }
      ]
    },
    {
      "pressure": 0.309227,
      "total_adsorption": 5.72394,
      "species_data": [
        {
          "InChIKey": "CURLTUGMZLYLDI-UHFFFAOYSA-N",
          "composition": 1,
          "adsorption": 5.72394
        }
      ]
    },
    {
      "pressure": 0.379052,
      "total_adsorption": 5.99437,
      "species_data": [
        {
          "InChIKey": "CURLTUGMZLYLDI-UHFFFAOYSA-N",
          "composition": 1,
          "adsorption": 5.99437
        }
      ]
    },
    {
      "pressure": 0.448878,
      "total_adsorption": 6.19718,
      "species_data": [
        {
          "InChIKey": "CURLTUGMZLYLDI-UHFFFAOYSA-N",
          "composition": 1,
          "adsorption": 6.19718
        }
      ]
    },
    {
      "pressure": 0.516209,
      "total_adsorption": 6.37746,
      "species_data": [
        {
          "InChIKey": "CURLTUGMZLYLDI-UHFFFAOYSA-N",
          "composition": 1,
          "adsorption": 6.37746
        }
      ]
    },
    {
      "pressure": 0.578554,
      "total_adsorption": 6.55775,
      "species_data": [
        {
          "InChIKey": "CURLTUGMZLYLDI-UHFFFAOYSA-N",
          "composition": 1,
          "adsorption": 6.55775
        }
      ]
    },
    {
      "pressure": 0.660848,
      "total_adsorption": 6.76056,
      "species_data": [
        {
          "InChIKey": "CURLTUGMZLYLDI-UHFFFAOYSA-N",
          "composition": 1,
          "adsorption": 6.76056
        }
      ]
    },
    {
      "pressure": 0.753117,
      "total_adsorption": 6.94085,
      "species_data": [
        {
          "InChIKey": "CURLTUGMZLYLDI-UHFFFAOYSA-N",
          "composition": 1,
          "adsorption": 6.94085
        }
      ]
    },
    {
      "pressure": 0.84788,
      "total_adsorption": 7.14366,
      "species_data": [
        {
          "InChIKey": "CURLTUGMZLYLDI-UHFFFAOYSA-N",
          "composition": 1,
          "adsorption": 7.14366
        }
      ]
    },
    {
      "pressure": 0.985037,
      "total_adsorption": 7.41408,
      "species_data": [
        {
          "InChIKey": "CURLTUGMZLYLDI-UHFFFAOYSA-N",
          "composition": 1,
          "adsorption": 7.41408
        }
      ]
    }
  ]
}

File: data/exp_isotherms/mgmof74_10.1039c5dt03137k.Isotherm1.json
{
  "mof": "Mg-MOF-74",
  "filename": "10.1039c5dt03137k.Isotherm1",
  "DOI": "10.1039/c5dt03137k",
  "temperature_K": 298,
  "adsorbent_name": "Mg-MOF-74",
  "original_pressure_units": "bar",
  "original_adsorption_units": "mmol/g",
  "category": "exp",
  "isotherm_type": "",
  "points": [
    {
      "P_bar": 0.002294,
      "uptake_mmol_g": 0.351421,
      "P_raw": 0.002294,
      "uptake_raw": 0.351421
    },
    {
      "P_bar": 0.004587,
      "uptake_mmol_g": 0.578811,
      "P_raw": 0.004587,
      "uptake_raw": 0.578811
    },
    {
      "P_bar": 0.006881,
      "uptake_mmol_g": 0.826873,
      "P_raw": 0.006881,
      "uptake_raw": 0.826873
    },
    {
      "P_bar": 0.009174,
      "uptake_mmol_g": 1.17829,
      "P_raw": 0.009174,
      "uptake_raw": 1.17829
    },
    {
      "P_bar": 0.013761,
      "uptake_mmol_g": 1.4677,
      "P_raw": 0.013761,
      "uptake_raw": 1.4677
    },
    {
      "P_bar": 0.03211,
      "uptake_mmol_g": 2.25323,
      "P_raw": 0.03211,
      "uptake_raw": 2.25323
    },
    {
      "P_bar": 0.066514,
      "uptake_mmol_g": 2.91473,
      "P_raw": 0.066514,
      "uptake_raw": 2.91473
    },
    {
      "P_bar": 0.103211,
      "uptake_mmol_g": 3.47287,
      "P_raw": 0.103211,
      "uptake_raw": 3.47287
    },
    {
      "P_bar": 0.139908,
      "uptake_mmol_g": 3.86563,
      "P_raw": 0.139908,
      "uptake_raw": 3.86563
    },
    {
      "P_bar": 0.197248,
      "uptake_mmol_g": 4.23773,
      "P_raw": 0.197248,
      "uptake_raw": 4.23773
    },
    {
      "P_bar": 0.261468,
      "uptake_mmol_g": 4.65116,
      "P_raw": 0.261468,
      "uptake_raw": 4.65116
    },
    {
      "P_bar": 0.327982,
      "uptake_mmol_g": 4.96124,
      "P_raw": 0.327982,
      "uptake_raw": 4.96124
    },
    {
      "P_bar": 0.396789,
      "uptake_mmol_g": 5.22997,
      "P_raw": 0.396789,
      "uptake_raw": 5.22997
    },
    {
      "P_bar": 0.463303,
      "uptake_mmol_g": 5.49871,
      "P_raw": 0.463303,
      "uptake_raw": 5.49871
    },
    {
      "P_bar": 0.529817,
      "uptake_mmol_g": 5.70543,
      "P_raw": 0.529817,
      "uptake_raw": 5.70543
    },
    {
      "P_bar": 0.59633,
      "uptake_mmol_g": 5.95349,
      "P_raw": 0.59633,
      "uptake_raw": 5.95349
    },
    {
      "P_bar": 0.662844,
      "uptake_mmol_g": 6.16021,
      "P_raw": 0.662844,
      "uptake_raw": 6.16021
    },
    {
      "P_bar": 0.731651,
      "uptake_mmol_g": 6.34625,
      "P_raw": 0.731651,
      "uptake_raw": 6.34625
    },
    {
      "P_bar": 0.800459,
      "uptake_mmol_g": 6.5323,
      "P_raw": 0.800459,
      "uptake_raw": 6.5323
    },
    {
      "P_bar": 0.860092,
      "uptake_mmol_g": 6.71835,
      "P_raw": 0.860092,
      "uptake_raw": 6.71835
    },
    {
      "P_bar": 0.933486,
      "uptake_mmol_g": 6.90439,
      "P_raw": 0.933486,
      "uptake_raw": 6.90439
    },
    {
      "P_bar": 1.00688,
      "uptake_mmol_g": 7.02842,
      "P_raw": 1.00688,
      "uptake_raw": 7.02842
    },
    {
      "P_bar": 1.06422,
      "uptake_mmol_g": 7.1938,
      "P_raw": 1.06422,
      "uptake_raw": 7.1938
    },
    {
      "P_bar": 1.1445,
      "uptake_mmol_g": 7.40052,
      "P_raw": 1.1445,
      "uptake_raw": 7.40052
    }
  ]
}

File: data/exp_isotherms/mgmof74_mason2011_293K.json
{
  "filename": "10.1039c1ee01720a.isotherm31",
  "DOI": "10.1039/c1ee01720a",
  "articleSource": "UNKNOWN",
  "date": "1000-01-01",
  "digitizer": "UNKNOWN",
  "adsorbent": {
    "hashkey": "NIST-MATDB-f4b549a56c1a5caf008c436b7d0aaaea",
    "name": "Mg2(dobdc)"
  },
  "adsorbates": [
    {
      "InChIKey": "CURLTUGMZLYLDI-UHFFFAOYSA-N",
      "name": "Carbon Dioxide"
    }
  ],
  "category": "",
  "temperature": 293,
  "tabular_data": 0,
  "isotherm_type": "",
  "adsorptionUnits": "mmol/g",
  "pressureUnits": "bar",
  "compositionType": "molefraction",
  "concentrationUnits": "",
  "isotherm_data": [
    {
      "pressure": 0.00292521,
      "total_adsorption": 0.491645,
      "species_data": [
        {
          "InChIKey": "CURLTUGMZLYLDI-UHFFFAOYSA-N",
          "composition": 1,
          "adsorption": 0.491645
        }
      ]
    },
    {
      "pressure": 0.0306402,
      "total_adsorption": 3.88701,
      "species_data": [
        {
          "InChIKey": "CURLTUGMZLYLDI-UHFFFAOYSA-N",
          "composition": 1,
          "adsorption": 3.88701
        }
      ]
    },
    {
      "pressure": 0.0558624,
      "total_adsorption": 4.93735,
      "species_data": [
        {
          "InChIKey": "CURLTUGMZLYLDI-UHFFFAOYSA-N",
          "composition": 1,
          "adsorption": 4.93735
        }
      ]
    },
    {
      "pressure": 0.105939,
      "total_adsorption": 5.91321,
      "species_data": [
        {
          "InChIKey": "CURLTUGMZLYLDI-UHFFFAOYSA-N",
          "composition": 1,
          "adsorption": 5.91321
        }
      ]
    },
    {
      "pressure": 0.19797,
      "total_adsorption": 6.61189,
      "species_data": [
        {
          "InChIKey": "CURLTUGMZLYLDI-UHFFFAOYSA-N",
          "composition": 1,
          "adsorption": 6.61189
        }
      ]
    },
    {
      "pressure": 0.325186,
      "total_adsorption": 7.23806,
      "species_data": [
        {
          "InChIKey": "CURLTUGMZLYLDI-UHFFFAOYSA-N",
          "composition": 1,
          "adsorption": 7.23806
        }
      ]
    },
    {
      "pressure": 0.477022,
      "total_adsorption": 7.71048,
      "species_data": [
        {
          "InChIKey": "CURLTUGMZLYLDI-UHFFFAOYSA-N",
          "composition": 1,
          "adsorption": 7.71048
        }
      ]
    },
    {
      "pressure": 0.67641,
      "total_adsorption": 8.30284,
      "species_data": [
        {
          "InChIKey": "CURLTUGMZLYLDI-UHFFFAOYSA-N",
          "composition": 1,
          "adsorption": 8.30284
        }
      ]
    },
    {
      "pressure": 0.876992,
      "total_adsorption": 8.80038,
      "species_data": [
        {
          "InChIKey": "CURLTUGMZLYLDI-UHFFFAOYSA-N",
          "composition": 1,
          "adsorption": 8.80038
        }
      ]
    },
    {
      "pressure": 1.02703,
      "total_adsorption": 9.16157,
      "species_data": [
        {
          "InChIKey": "CURLTUGMZLYLDI-UHFFFAOYSA-N",
          "composition": 1,
          "adsorption": 9.16157
        }
      ]
    }
  ]
}

File: data/exp_isotherms/mgmof74_mason2011_303K.json
{
  "filename": "10.1039c1ee01720a.isotherm32",
  "DOI": "10.1039/c1ee01720a",
  "articleSource": "UNKNOWN",
  "date": "1000-01-01",
  "digitizer": "UNKNOWN",
  "adsorbent": {
    "hashkey": "NIST-MATDB-f4b549a56c1a5caf008c436b7d0aaaea",
    "name": "Mg2(dobdc)"
  },
  "adsorbates": [
    {
      "InChIKey": "CURLTUGMZLYLDI-UHFFFAOYSA-N",
      "name": "Carbon Dioxide"
    }
  ],
  "category": "",
  "temperature": 303,
  "tabular_data": 0,
  "isotherm_type": "",
  "adsorptionUnits": "mmol/g",
  "pressureUnits": "bar",
  "compositionType": "molefraction",
  "concentrationUnits": "",
  "isotherm_data": [
    {
      "pressure": 0.0144653,
      "total_adsorption": 1.90374,
      "species_data": [
        {
          "InChIKey": "CURLTUGMZLYLDI-UHFFFAOYSA-N",
          "composition": 1,
          "adsorption": 1.90374
        }
      ]
    },
    {
      "pressure": 0.0277412,
      "total_adsorption": 2.90428,
      "species_data": [
        {
          "InChIKey": "CURLTUGMZLYLDI-UHFFFAOYSA-N",
          "composition": 1,
          "adsorption": 2.90428
        }
      ]
    },
    {
      "pressure": 0.0534311,
      "total_adsorption": 4.11313,
      "species_data": [
        {
          "InChIKey": "CURLTUGMZLYLDI-UHFFFAOYSA-N",
          "composition": 1,
          "adsorption": 4.11313
        }
      ]
    },
    {
      "pressure": 0.10093,
      "total_adsorption": 5.21523,
      "species_data": [
        {
          "InChIKey": "CURLTUGMZLYLDI-UHFFFAOYSA-N",
          "composition": 1,
          "adsorption": 5.21523
        }
      ]
    },
    {
      "pressure": 0.142178,
      "total_adsorption": 5.69832,
      "species_data": [
        {
          "InChIKey": "CURLTUGMZLYLDI-UHFFFAOYSA-N",
          "composition": 1,
          "adsorption": 5.69832
        }
      ]
    },
    {
      "pressure": 0.220647,
      "total_adsorption": 6.29937,
      "species_data": [
        {
          "InChIKey": "CURLTUGMZLYLDI-UHFFFAOYSA-N",
          "composition": 1,
          "adsorption": 6.29937
        }
      ]
    },
    {
      "pressure": 0.422025,
      "total_adsorption": 7.06637,
      "species_data": [
        {
          "InChIKey": "CURLTUGMZLYLDI-UHFFFAOYSA-N",
          "composition": 1,
          "adsorption": 7.06637
        }
      ]
    },
    {
      "pressure": 0.674633,
      "total_adsorption": 7.70052,
      "species_data": [
        {
          "InChIKey": "CURLTUGMZLYLDI-UHFFFAOYSA-N",
          "composition": 1,
          "adsorption": 7.70052
        }
      ]
    },
    {
      "pressure": 0.870695,
      "total_adsorption": 8.16552,
      "species_data": [
        {
          "InChIKey": "CURLTUGMZLYLDI-UHFFFAOYSA-N",
          "composition": 1,
          "adsorption": 8.16552
        }
      ]
    },
    {
      "pressure": 1.09461,
      "total_adsorption": 8.57244,
      "species_data": [
        {
          "InChIKey": "CURLTUGMZLYLDI-UHFFFAOYSA-N",
          "composition": 1,
          "adsorption": 8.57244
        }
      ]
    }
  ]
}

File: data/exp_isotherms/nimof74_10.1021acs.jpcc.5b03700.Isotherm47.json
{
  "mof": "Ni-MOF-74",
  "filename": "10.1021acs.jpcc.5b03700.Isotherm47",
  "DOI": "10.1021/acs.jpcc.5b03700",
  "temperature_K": 298,
  "adsorbent_name": "MOF-74-Ni",
  "original_pressure_units": "bar",
  "original_adsorption_units": "mmol/g",
  "category": "exp",
  "isotherm_type": "",
  "points": [
    {
      "P_bar": 0.010103,
      "uptake_mmol_g": 0.39834,
      "P_raw": 0.010103,
      "uptake_raw": 0.39834
    },
    {
      "P_bar": 0.020024,
      "uptake_mmol_g": 0.79668,
      "P_raw": 0.020024,
      "uptake_raw": 0.79668
    },
    {
      "P_bar": 0.030435,
      "uptake_mmol_g": 1.21992,
      "P_raw": 0.030435,
      "uptake_raw": 1.21992
    },
    {
      "P_bar": 0.040508,
      "uptake_mmol_g": 1.71784,
      "P_raw": 0.040508,
      "uptake_raw": 1.71784
    },
    {
      "P_bar": 0.051231,
      "uptake_mmol_g": 2.09129,
      "P_raw": 0.051231,
      "uptake_raw": 2.09129
    },
    {
      "P_bar": 0.0622,
      "uptake_mmol_g": 2.53942,
      "P_raw": 0.0622,
      "uptake_raw": 2.53942
    },
    {
      "P_bar": 0.07103,
      "uptake_mmol_g": 2.83817,
      "P_raw": 0.07103,
      "uptake_raw": 2.83817
    },
    {
      "P_bar": 0.079473,
      "uptake_mmol_g": 3.16183,
      "P_raw": 0.079473,
      "uptake_raw": 3.16183
    },
    {
      "P_bar": 0.091687,
      "uptake_mmol_g": 3.51037,
      "P_raw": 0.091687,
      "uptake_raw": 3.51037
    },
    {
      "P_bar": 0.101543,
      "uptake_mmol_g": 3.68465,
      "P_raw": 0.101543,
      "uptake_raw": 3.68465
    },
    {
      "P_bar": 0.151217,
      "uptake_mmol_g": 4.45643,
      "P_raw": 0.151217,
      "uptake_raw": 4.45643
    },
    {
      "P_bar": 0.203331,
      "uptake_mmol_g": 5.00415,
      "P_raw": 0.203331,
      "uptake_raw": 5.00415
    },
    {
      "P_bar": 0.302798,
      "uptake_mmol_g": 5.62656,
      "P_raw": 0.302798,
      "uptake_raw": 5.62656
    },
    {
      "P_bar": 0.411331,
      "uptake_mmol_g": 6.17427,
      "P_raw": 0.411331,
      "uptake_raw": 6.17427
    },
    {
      "P_bar": 0.509703,
      "uptake_mmol_g": 6.42324,
      "P_raw": 0.509703,
      "uptake_raw": 6.42324
    },
    {
      "P_bar": 0.600165,
      "uptake_mmol_g": 6.72199,
      "P_raw": 0.600165,
      "uptake_raw": 6.72199
    },
    {
      "P_bar": 0.807,
      "uptake_mmol_g": 7.19502,
      "P_raw": 0.807,
      "uptake_raw": 7.19502
    },
    {
      "P_bar": 1.01026,
      "uptake_mmol_g": 7.64315,
      "P_raw": 1.01026,
      "uptake_raw": 7.64315
    }
  ]
}

File: data/exp_isotherms/nimof74_10.108015422119.2014.884507.Isotherm5.json
{
  "mof": "Ni-MOF-74",
  "filename": "10.108015422119.2014.884507.Isotherm5",
  "DOI": "10.1080/15422119.2014.884507",
  "temperature_K": 298,
  "adsorbent_name": "Ni-DOBDC",
  "original_pressure_units": "bar",
  "original_adsorption_units": "mmol/g",
  "category": "exp",
  "isotherm_type": "",
  "points": [
    {
      "P_bar": 0.0,
      "uptake_mmol_g": 0.0,
      "P_raw": 0,
      "uptake_raw": 0
    },
    {
      "P_bar": 0.013812,
      "uptake_mmol_g": 0.710303,
      "P_raw": 0.013812,
      "uptake_raw": 0.710303
    },
    {
      "P_bar": 0.024862,
      "uptake_mmol_g": 1.35879,
      "P_raw": 0.024862,
      "uptake_raw": 1.35879
    },
    {
      "P_bar": 0.052486,
      "uptake_mmol_g": 2.31643,
      "P_raw": 0.052486,
      "uptake_raw": 2.31643
    },
    {
      "P_bar": 0.096685,
      "uptake_mmol_g": 3.27459,
      "P_raw": 0.096685,
      "uptake_raw": 3.27459
    },
    {
      "P_bar": 0.198895,
      "uptake_mmol_g": 4.29626,
      "P_raw": 0.198895,
      "uptake_raw": 4.29626
    },
    {
      "P_bar": 0.422652,
      "uptake_mmol_g": 5.1365,
      "P_raw": 0.422652,
      "uptake_raw": 5.1365
    },
    {
      "P_bar": 0.69337,
      "uptake_mmol_g": 5.8856,
      "P_raw": 0.69337,
      "uptake_raw": 5.8856
    },
    {
      "P_bar": 0.950276,
      "uptake_mmol_g": 6.6034,
      "P_raw": 0.950276,
      "uptake_raw": 6.6034
    }
  ]
}
